Repository: 6522772472/SL1-FTIR

# Download "model" for 'backend/model/' -> https://drive.google.com/drive/folders/1kZ4rFxwHrr8XfAQNfooutfBXa35fi3G7?usp=sharing

# FTIR Microplastic Analysis System v2.0
A full-stack web application for advanced FTIR microplastic analysis, featuring a React.js frontend and a FastAPI backend that leverages deep learning models for denoising and classification.

## Overview
This application provides a streamlined, step-by-step workflow for analyzing FTIR spectrum data. Users can upload a CSV file, preprocess the data, apply a denoising model, and finally, classify the microplastic type using a specialized deep learning model. The system is designed to be robust, with fallback mechanisms to ensure a successful analysis even if deep learning models are not available.

## Key Features
- **Multi-Step Guided Analysis**: A 4-step process walks the user from data upload to final classification.
- **Advanced Denoising**: Utilizes deep learning models to clean spectral data, with options for different membrane filters.
- **Two-Stage Classification**: Employs a combination of denoising and classification models for higher accuracy.
- **Explainable AI (XAI) Reasoning**: Integrates with local LLMs (Llama 3, LLaVA) via Ollama to generate scientific explanations based on dominant peaks extracted from the denoised spectrum.

# Read more in "backend" and "frontend" folder

# FTIR Backend (AlexNet / LeNet5)

This folder now contains the production FastAPI service that powers Step 4 of the redesigned FTIR workflow. The backend loads the exported `.h5` classifiers from `backend/model/`, runs them with **Keras 3.10 + tensorflow backend**, and always reports Pearson correlation scores against the clean reference spectra (`SynCleanSet.npy`).

## 0. Clone the Project
clone the repository to your local machine and navigate into the backend directory

```bash
git clone https://github.com/6522772472/SL1-FTIR.git
```

# 1) Create / activate a dedicated venv for **Windows**
python -m venv venv
venv\Scripts\activate

# 1.1) Create / activate a dedicated venv for **macOS / Linux**
python3 -m venv venv
source venv/bin/activate

# 4) For web server and CNN models
pip install keras numpy pandas scipy
pip install matplotlib
pip install ollama langchain langchain-community chromadb pypdf sentence-transformers
```

## 2. Running the API

```bash

# 1) Windows
cd "/Users/admin/Downloads/SL1-FTIR/backend"
source venv/bin/activate
pip install tensorflow
set KERAS_BACKEND=tensorflow
python -m uvicorn main:app --reload --port 8000

# 2) macOS / Linux
cd "/Users/admin/Downloads/SL1-FTIR/backend"
source venv/bin/activate
pip install tensorflow
export KERAS_BACKEND=tensorflow
python3 -m uvicorn main:app --reload --port 8000

```

Key environment variables:
- `KERAS_BACKEND=tensorflow` – ensures Keras boots with the tensorflow runtime.
- `PYTHONPATH` is handled automatically by the venv.

Once the server is up, the existing React frontend (http://localhost:3000) can call:

| Endpoint | Purpose |
| --- | --- |
| `POST /api/upload` | Upload CSV (wavenumber, intensity). Validates coverage (≥20 points, no NaN/duplicates), sorts/interpolates to WaveRef, then returns raw, baseline-corrected (imodpoly), and normalized spectra |
| `POST /api/preprocess` | Baseline correction / normalization (options: `none`, `baseline`, `normalization`, `both`) |
| `POST /api/denoise` | Membrane filter correction + simple Savitzky–Golay fallback denoise |
| `POST /api/classify` | Use correlation (`classification_model=disable`) or the requested AlexNet/LeNet5 variant. If a requested combo is missing, backend auto-falls back to correlation and returns a warning. Optionally send `baseline_intensities` to compare baseline vs denoised |
| `GET /api/models/info` | Lists available model files discovered under `backend/model` |

## 3. Classification details

- **Supported plastic types (22):** `["Acrylic", "Cellulose", ..., "PVC"]`
- **Spectrum length:** enforced at 1340 points (WaveRef grid).  
  Models expecting 1323 points are automatically resampled.
- **Model selection:**  
  - The frontend still posts `membrane_filter` (e.g., `"Cellulose Ester"`) and `denoising_model` (`"CAE"`, `"CNNAE-Xception"`, etc.).  
  - The backend maps these to the actual filenames (`ClassifierModel_{B|E}_20SNR_{CAE|Xception|...}_{AlexNet|LeNet5}.h5`).  
    - `"Cellulose Ester"` → `B`, `"Nylon"` → `E`.  
    - `"Glass Fiber"` currently maps to `D`, which is reserved (models not loaded yet) so the API will return 400 until those weights are added.
    - `"Disable"` → `NoDenoise`, `CNNAE-Xception` → `Xception`, `CNNAE-ResNet50` → `ResNet50`, `CNNAE-InceptionV3` → `InceptionV3`.

## 4. Troubleshooting

| Issue | Fix |
| --- | --- |
| `HTTP 400 - CSV must contain at least …` | Input file has NaN/too few points or doesn’t cover 650–4000 cm⁻¹. Clean the CSV then re-upload |

File: backend/knowledge_base/FTIR_Peaks.txt
FTIR Characteristic Peaks and Chemical Structures of 22 Microplastics:

1. Polyolefins (Aliphatic Hydrocarbons: HDPE, LDPE, PP, EPDM)
HDPE & LDPE: Characterized by strong aliphatic C-H stretching at 2848-2850 and 2915-2920 cm⁻¹. The distinctive feature is the CH₂ rocking doublet around 718-731 cm⁻¹ and CH₂ bending at 1460-1473 cm⁻¹.
PP (Polypropylene): Similar to PE but distinguished by the prominent methyl (-CH₃) umbrella bending mode at 1376 cm⁻¹, and specific skeletal vibrations at 973 and 997 cm⁻¹.
EPDM: Shows typical aliphatic hydrocarbon bands at 2850, 2920, and 1460 cm⁻¹, with a characteristic rocking band at 722 cm⁻¹.

2. Aromatic Polymers (PS)
PS (Polystyrene): Highly distinctive mono-substituted benzene ring vibrations at 698 and 757 cm⁻¹. Also features aromatic C-H stretching above 3000 cm⁻¹ (specifically at 3027 cm⁻¹) and aromatic ring C=C stretching around 1454 and 1494 cm⁻¹.

3. Polyesters (PET, PBAT, PBS, PLA)
PET: Strong ester carbonyl (C=O) stretching at 1714 cm⁻¹, C-O stretching at 1095 and 1241 cm⁻¹, and out-of-plane aromatic C-H bending at 724 and 872 cm⁻¹.
PLA: Prominent ester carbonyl (C=O) at 1751 cm⁻¹, and C-O-C stretching at 1088 and 1184 cm⁻¹.
PBAT & PBS: Show strong ester carbonyl (C=O) stretching around 1711-1712 cm⁻¹ and C-O stretching bands between 1044-1268 cm⁻¹.

4. Polycarbonates and Acrylics (PC, PMMA, Acrylic)
PC (Polycarbonate): Extremely distinctive carbonate carbonyl (C=O) stretching at an unusually high wavenumber of 1772 cm⁻¹, along with aromatic ring vibrations at 1500 and 830 cm⁻¹.
PMMA & Acrylic: Strong ester carbonyl (C=O) peak at 1724-1728 cm⁻¹, and C-O stretching vibrations at 1146-1195 cm⁻¹.

5. Nitrogen-Containing Polymers (Nylon, PU, PEI)
Nylon (Polyamide): Characterized by N-H stretching at 3296 cm⁻¹, Amide I (C=O stretching) at 1636 cm⁻¹, and Amide II (N-H bending / C-N stretching) at 1537 cm⁻¹.
PU (Polyurethane): Shows urethane carbonyl (C=O) stretching at 1700 and 1728 cm⁻¹, Amide II at 1528 cm⁻¹, and N-H stretching at 3290 cm⁻¹.
PEI (Polyetherimide): Distinctive imide carbonyl (C=O) doublet at 1718 and 1776 cm⁻¹, along with C-N stretching at 1354 cm⁻¹.

6. Halogenated Polymers (PVC, PTFE)
PVC (Polyvinyl Chloride): Lacks strong carbonyl peaks but is characterized by C-Cl stretching vibrations in the low-frequency region at 615 and 690 cm⁻¹.
PTFE (Teflon): Dominated by extremely strong C-F stretching vibrations at 1146 and 1201 cm⁻¹, lacking typical C-H stretching bands.

7. Hydroxyl-Containing Polymers (Cellulose, PVA)
Cellulose: Broad O-H stretching band around 3335 cm⁻¹, and strong C-O / C-O-C stretching vibrations in the polysaccharide skeleton at 1030, 1055, and 1160 cm⁻¹.
PVA (Polyvinyl Alcohol): Broad O-H stretching band at 3303 cm⁻¹, and C-O stretching at 1088 cm⁻¹.

8. Specialty Engineering Plastics (PEEK, POM, ENR)
PEEK: Features a conjugated ketone carbonyl (C=O) at 1651 cm⁻¹, aromatic ring vibrations at 1490 and 1598 cm⁻¹, and diaryl ether (C-O-C) stretching at 1235 cm⁻¹. (Also note distinct peaks at 895 and 1094 cm⁻¹).
POM (Polyacetal): Dominated by intense C-O-C stretching vibrations of the acetal linkage at 927 and 1218 cm⁻¹.
ENR (Epoxidized Natural Rubber): Characterized by epoxide ring vibrations at 875 and 1251 cm⁻¹, along with typical aliphatic C-H bands.
