Repository: 6522772472/SL1-FTIR

# Download "model" for 'backend/model/' -> https://drive.google.com/drive/folders/1kZ4rFxwHrr8XfAQNfooutfBXa35fi3G7?usp=sharing

# FTIR Microplastic Analysis System v2.0
A full-stack web application for advanced FTIR microplastic analysis, featuring a React.js frontend and a FastAPI backend that leverages deep learning models for denoising and classification.

## Overview
This application provides a streamlined, step-by-step workflow for analyzing FTIR spectrum data. Users can upload a CSV file, preprocess the data, apply a denoising model, and finally, classify the microplastic type using a specialized deep learning model. The system is designed to be robust, with fallback mechanisms to ensure a successful analysis even if deep learning models are not available.

## Key Features
- **Multi-Step Guided Analysis**: A 4-step process walks the user from data upload to final classification.
- **Advanced Denoising**: Utilizes deep learning models to clean spectral data, with options for different membrane filters.
- **Two-Stage Classification**: Employs a combination of denoising and classification models for higher accuracy.
- **Explainable AI (XAI) Reasoning**: Integrates with local LLMs (Llama 3, LLaVA) via Ollama to generate scientific explanations based on dominant peaks extracted from the denoised spectrum.

# Read more in "backend" and "frontend" folder

# FTIR Backend (AlexNet / LeNet5)

This folder now contains the production FastAPI service that powers Step 4 of the redesigned FTIR workflow. The backend loads the exported `.h5` classifiers from `backend/model/`, runs them with **Keras 3.10 + tensorflow backend**, and always reports Pearson correlation scores against the clean reference spectra (`SynCleanSet.npy`).

## 0. Clone the Project
clone the repository to your local machine and navigate into the backend directory

```bash
git clone https://github.com/6522772472/SL1-FTIR.git
```

# 1) Create / activate a dedicated venv for **Windows**
python -m venv venv
venv\Scripts\activate

# 1.1) Create / activate a dedicated venv for **macOS / Linux**
python3 -m venv venv
source venv/bin/activate

# 4) For web server and CNN models
pip install keras numpy pandas scipy
pip install matplotlib
pip install ollama langchain langchain-community chromadb pypdf sentence-transformers
```

## 2. Running the API

```bash

# 1) Windows
cd "/Users/admin/Downloads/SL1-FTIR/backend"
source venv/bin/activate
pip install tensorflow
set KERAS_BACKEND=tensorflow
python -m uvicorn main:app --reload --port 8000

# 2) macOS / Linux
cd "/Users/admin/Downloads/SL1-FTIR/backend"
source venv/bin/activate
pip install tensorflow
export KERAS_BACKEND=tensorflow
python3 -m uvicorn main:app --reload --port 8000

```

Key environment variables:
- `KERAS_BACKEND=tensorflow` – ensures Keras boots with the tensorflow runtime.
- `PYTHONPATH` is handled automatically by the venv.

Once the server is up, the existing React frontend (http://localhost:3000) can call:

| Endpoint | Purpose |
| --- | --- |
| `POST /api/upload` | Upload CSV (wavenumber, intensity). Validates coverage (≥20 points, no NaN/duplicates), sorts/interpolates to WaveRef, then returns raw, baseline-corrected (imodpoly), and normalized spectra |
| `POST /api/preprocess` | Baseline correction / normalization (options: `none`, `baseline`, `normalization`, `both`) |
| `POST /api/denoise` | Membrane filter correction + simple Savitzky–Golay fallback denoise |
| `POST /api/classify` | Use correlation (`classification_model=disable`) or the requested AlexNet/LeNet5 variant. If a requested combo is missing, backend auto-falls back to correlation and returns a warning. Optionally send `baseline_intensities` to compare baseline vs denoised |
| `GET /api/models/info` | Lists available model files discovered under `backend/model` |

## 3. Classification details

- **Supported plastic types (22):** `["Acrylic", "Cellulose", ..., "PVC"]`
- **Spectrum length:** enforced at 1340 points (WaveRef grid).  
  Models expecting 1323 points are automatically resampled.
- **Model selection:**  
  - The frontend still posts `membrane_filter` (e.g., `"Cellulose Ester"`) and `denoising_model` (`"CAE"`, `"CNNAE-Xception"`, etc.).  
  - The backend maps these to the actual filenames (`ClassifierModel_{B|E}_20SNR_{CAE|Xception|...}_{AlexNet|LeNet5}.h5`).  
    - `"Cellulose Ester"` → `B`, `"Nylon"` → `E`.  
    - `"Glass Fiber"` currently maps to `D`, which is reserved (models not loaded yet) so the API will return 400 until those weights are added.
    - `"Disable"` → `NoDenoise`, `CNNAE-Xception` → `Xception`, `CNNAE-ResNet50` → `ResNet50`, `CNNAE-InceptionV3` → `InceptionV3`.

## 4. Troubleshooting

| Issue | Fix |
| --- | --- |
| `HTTP 400 - CSV must contain at least …` | Input file has NaN/too few points or doesn’t cover 650–4000 cm⁻¹. Clean the CSV then re-upload |

File: backend/knowledge_base/Characteristic FTIR absorption bands for the 22 microplastic types investigated.txt
These bands serve as the primary spectral features for microplastic identification.(Peak)

1.Acrylic:[1150, 1195, 1728, 2947]
2.Cellulose:[900, 1005, 1065, 1280, 1650]
3.ENR:[870, 1380, 1450, 2854, 2916, 2960]
4.EPDM:[720, 1376, 1466, 2848, 2918]
5.HDPE:[720, 731, 1470, 2850, 2915]
6.LDPE:[720, 731, 1460, 2850, 2920]
7.Nylon:[690, 1200, 1266, 1542, 1638, 2870, 2933, 3300]
8.PBAT:[728, 1020, 1105, 1270, 1715, 2365, 2960]
9.PBS:[805, 919, 954, 1050, 1151, 1312, 1313, 1715]
10.PC:[768, 830, 890, 1015, 1080, 1161, 1500, 1772, 2970]
11.PEEK:[895, 1094, 1235, 2915, 2977]
12.PEI:[1160, 1255, 1465, 1734, 2917, 2960]
13.PET:[725, 872, 1021, 1096, 1243, 1716, 2965]
14.PLA:[758, 875, 1088, 1184, 1360, 1456, 1751, 2921, 3300]
15.PMMA:[753, 841, 1146, 1437, 1724, 2366, 2952]
16.POM:[680, 768, 837, 927, 1218, 1488, 1596, 1651, 2364]
17.PP:[843, 973, 1000, 1168, 1377, 1456, 2841, 2920, 2950]
18.PS:[698, 757, 1454, 1494, 2921, 3027]
19.PTFE:[1146, 1201]
20.PU:[1017, 1086, 1226, 1375, 1542, 1601, 1642, 2868, 2971]
21.PVA:[837, 1088, 1326, 1419, 2362, 2910, 2940, 3281]
22.PVC:[875, 969, 1096, 1249, 1329, 1429, 2362, 2852, 2919]
